Repository: heylosa/strategy

# MDMD: 반도체 메모리 Product Engineering 학습 교재

## 이 자료는 무엇인가

SK hynix Tech R&D - Product Engineering(PE) 직무 지원자를 위한 1주일 하드코어 학습 교재다. A!SK(AI 영상 인터뷰) 직무지식 문항 대비와, 입사 이후 실무 심화 학습을 하나의 자료로 묶었다.

공정을 "만드는 사람"의 시선이 아니라, 제품(DRAM/NAND/HBM)의 전기적 특성·수율·신뢰성을 책임지는 PE의 시선으로 쓴다. 모든 장의 중심 질문은 같다. "이 공정 변수가 흔들리면 제품의 어떤 특성·불량·수율로 나타나는가, 그것을 어떤 데이터로 잡아내고 어떻게 풀어내는가."

## 대상

- SK hynix Tech R&D PE 직무 지원자(학사·석사 신입, 경력 전환 포함)
- A!SK 직무지식 파트(준비 약 1분, 답변 30초~3분 구술)를 앞둔 사람
- 공정·소자 배경은 있으나 제품 관점(EDS, 비트맵, tail, 신뢰성, PCN)이 약한 사람
- 반도체 기초가 없어도 01장부터 순서대로 읽으면 따라올 수 있도록 기초부터 쓴다

File: MDMD/typst/chapters/16_분석기법.typ (part 2 of 2)
#import "../template.typ": callout
#callout("면접")["인라인 계측 데이터와 전기 데이터를 어떻게 연결합니까?" 1분 답변. "저는 사이트(site) 단위 상관을 기본으로 합니다. 웨이퍼 안 같은 위치의 인라인 값, 예를 들어 GOX 두께나 액티브 CD와, 같은 위치의 PCM Vt, 그리고 그 위치 다이들의 EDS 수율을 나란히 놓고 상관계수와 산점도를 봅니다. 예를 들어 GOX가 0.1 nm 얇은 사이트에서 Vt가 15 mV 낮고 리텐션 fail이 두 배라면 인과 사슬이 성립합니다. 상관이 없으면 그 계측 항목은 용의선상에서 지우고, 상관이 있으면 스플릿 로트로 그 변수만 의도적으로 흔들어 재현하는 것이 확증입니다. 계측 하나만 보고 결론 내리지 않고 반드시 전기 데이터로 닫는 것이 원칙입니다."]

#line(length: 100%, stroke: 0.4pt + rgb("#CCCCCC"))

== 6. 트러블슈팅 케이스

=== 6.1 케이스 A: DRAM 컨택 저항 상승, FIB "보이드"의 함정

- 증상: 신규 세대 램프업 중 특정 로트 그룹에서 열(column) 불량 증가. PCM 비트라인 컨택 켈빈 Rc가 평균 대비 2배.
- 1차 데이터: FBM에서 열 불량이 다이 에지 쪽 집중. 인라인 BLC 홀 CD-SEM은 스펙 내. 오버레이도 스펙 내. 컨택 체인 저항 상승.
- 가설: (1) 컨택 바닥 잔류물(세정 불충분), (2) W 플러그 보이드, (3) 배리어 TiN 두께 과다, (4) 컨택 언더에치.
- 1차 FA: 불량 다이 FIB 단면에서 W 플러그 중앙에 어두운 세로 띠 관찰. "보이드"로 보고됨. 공정팀이 W 증착 조건 조사 착수.
- 재검토: 기준(정상) 다이 단면에도 같은 위치에 같은 띠. 밀링 방향을 90° 바꿔 재밀링하니 띠가 사라짐. FIB 커튼 아티팩트로 판정. 2주 손실.
- 재분석: 저전압 마무리 밀링 후 STEM-HAADF로 컨택 바닥 관찰. 바닥에 두께 약 2 nm의 어두운 층. EELS에서 C, F 신호. 에치 후 폴리머 잔류물. Auger로 바닥 조성 확인.
- 근본 원인: 컨택 에치 후 세정과 배리어 증착 사이 큐타임(Q-time)이 특정 로트 그룹에서 초과. 잔류 폴리머가 굳어 세정 효율 저하.
- 조치: 큐타임 인터록 강화, 세정 레시피 보강. 해당 로트 그룹 Rc 회복 확인.
- 재발 방지: FA 보고서 템플릿에 "기준 시편 동일 조건 분석 여부" 필수 항목 추가. 커튼 의심 시 반대 방향 밀링 절차화.

#callout("주의")[이 케이스의 교훈은 FA 결과가 가설 중 하나와 "그럴듯하게" 맞을 때가 가장 위험하다는 것이다. 보이드 가설이 있었기에 커튼을 보이드로 읽었다. 기준 시편이 없는 FA 결과는 증거가 아니다.]

=== 6.2 케이스 B: NAND 특정 단 리텐션 열화, TEM 단면이 지목한 것

- 증상: 고온 리텐션 베이크 후 특정 워드라인 그룹(중간 단 근처)에서 Vt 하향 shift 과다.
- 1차 데이터: WL별 Vt 분포에서 해당 단만 하향 tail. 사이클링 전에도 약하게 존재. 인라인 몰드 ONON 두께(모니터 XRR)는 정상.
- 가설: (1) 해당 단 채널 홀 보잉으로 블로킹 산화막·질화막 실효 두께 변화, (2) 해당 단 W 치환 시 블로킹 산화막 손상, (3) 몰드 특정 단 질화막 조성 이상, (4) 채널 폴리 결정 결함이 해당 깊이에 집중.
- 가장 싼 검증: 이레이즈·프로그램 속도의 단별 분포. 해당 단이 프로그램은 빠르고 이레이즈 후 리텐션이 나쁘다면 터널 산화막 박막화 또는 트랩 질화막 이상 방향.
- FA: 채널 홀을 따라 해당 단을 관통하는 FIB 단면. STEM-HAADF에서 해당 단 홀 CD가 이웃 단보다 약 4 nm 크고(보잉), 터널 산화막 두께는 동일. EELS 라인 프로파일에서 해당 단 차지 트랩 질화막의 N/Si 비가 낮음.
- 교차 확인: 플랜뷰 TEM으로 해당 깊이 홀 형상 확인. 다이 3개 재현.
- 근본 원인: 채널 홀 에치 중 보잉 구간에서 홀 측벽에 증착된 질화막이 상대적으로 얇고 조성이 다름(측벽 각도에 의한 ALD 컨포멀리티 한계). 얇고 산소 비율이 높은 질화막은 트랩 밀도가 낮고 리텐션이 약함.
- 조치: 에치 보잉 억제(가스 비·바이어스 프로파일 조정), ALD 질화막 사이클 보정.
- 재발 방지: 단면 TEM에서 단별 CD 프로파일과 EELS 조성 프로파일을 신규 세대 인수 항목으로 추가.

=== 6.3 케이스 C: HBM 채널 간헐 불량, 위치 추적의 순서

- 증상: 시스템 고객에서 특정 HBM 스택 한 채널이 온도 사이클 후 간헐적으로 오픈.
- 1차 데이터: 패키지 FT에서 상온 pass, 고온에서 fail. 루프백 테스트로 특정 코어 다이 링크 지목.
- 가설: (1) 마이크로범프 크랙, (2) 범프 비접촉(부분 접촉), (3) TSV 라이너 크랙, (4) 언더필 박리로 응력 집중.
- 비파괴 순서: OM 외관 정상. SAT에서 해당 다이 근처 언더필 국소 보이드. 2D X-ray는 겹침으로 불명. EOTPR로 반사 거리 측정, 해당 코어 다이 상부 범프 레벨. 3D X-ray CT를 그 범프 열에 집중, 범프 하나가 다른 것보다 얇고 비대칭.
- 파괴 확인: 기계 연마 단면 + SEM/EDX. 해당 범프에 미세 크랙, IMC 두께가 정상보다 약 2배. 크랙 경로가 IMC-Cu 계면. 이웃 정상 범프는 IMC 얇고 크랙 없음.
- 근본 원인: 언더필 보이드 근처 범프가 리플로우·TCT 중 국소 응력 집중과 열 이력 차이로 IMC 과성장, 취성 파괴.
- 조치: 언더필 도포·큐어 조건 조정, 보이드 SAT 전수 검사 강화.
- 재발 방지: SAT 보이드 크기 기준 설정, TCT 후 EOTPR 샘플링을 신뢰성 인수 항목에 추가.

#callout("아이디어")[3D X-ray CT는 분해능과 시야가 상충한다. 전체 스택 저분해능 스캔에서 이상 후보 범프를 AI로 자동 선별하고, 그 좌표만 고분해능 재스캔하는 2단계 스킴이면 HBM 16단에서도 분석 시간이 크게 줄 수 있다. 또 EOTPR 반사 파형을 정상 스택 라이브러리와 비교해 "범프 레벨 확률"을 주는 방법도 검토 가치가 있다.]

=== 6.4 케이스 D: 오버레이 "정상"인데 컨택 쇼트, 타깃과 디바이스의 차이

- 증상: DRAM 스토리지 노드 컨택(SNC)과 비트라인 사이 쇼트로 페어 비트·열 불량 증가.
- 1차 데이터: 오버레이 계측(DBO 타깃)은 스펙 내. SNC CD 스펙 내. e-beam VC 검사에서 다이 특정 영역 SNC가 밝음(비트라인과 연결).
- 가설: (1) 타깃-디바이스 오버레이 오프셋(타깃은 맞고 소자는 틀림), (2) SNC 에치 측벽 각도로 바닥에서 인접, (3) 스페이서 두께 부족.
- 검증: e-beam VC 밝은 SNC 좌표에서 FIB 단면. SNC가 비트라인 스페이서 쪽으로 약 3 nm 치우쳐 스페이서 두께가 국소적으로 얇음. 오버레이 타깃 위치는 다이 스크라이브 라인이고, 소자는 다이 중앙. 샷 내 고차 왜곡이 스크라이브와 중앙에서 다름.
- 근본 원인: 스캐너 샷 내 고차 왜곡 변화. 타깃은 샷 가장자리(스크라이브)라 중앙의 왜곡을 대변하지 못함.
- 조치: 다이 내 디바이스 유사 오버레이 타깃 추가, 샷 내 고차 보정 모델 갱신, e-beam VC를 오버레이 검증 수단으로 정례화.
- 재발 방지: 오버레이 스펙 검증에 "타깃-디바이스 오프셋 측정"을 세대 초기 필수 항목으로.

=== 6.5 잘못된 FA가 오진을 만드는 대표 예 요약

#table(
  columns: 4,
  align: left,
  table.header(
    [*상황*],
    [*오진*],
    [*실제*],
    [*방지*],
  ),
  [FIB 단면 세로 띠],
  [W 보이드],
  [커튼 아티팩트],
  [기준 시편, 반대 밀링],
  [EDX Ga·Cu 피크],
  [금속 오염],
  [FIB 주입, 그리드],
  [기준 스펙트럼],
  [얇은 TEM 시편 계면 흐림],
  [계면 산화층],
  [두께·손상 효과],
  [EELS 두께, 저전압 마무리],
  [EMMI 핫스팟],
  [누설 결함],
  [정상 회로 발광],
  [기준 다이 차이 이미지],
  [SIMS 접합 깊이 과대],
  [도펀트 과확산],
  [노크온],
  [저에너지 1차 이온],
  [CD-SEM 2회차 측정],
  [CD 감소 공정 이상],
  [레지스트 수축],
  [1회 측정 원칙],
  [OCD 파라미터 튐],
  [구조 변화],
  [하부 막 n 변화(모델 깨짐)],
  [TEM 대조, 모델 갱신],
  [단면 1개로 결론],
  [로트 전체 원인],
  [N=1 우연],
  [N≥3 재현],
  [디레이어 후 오픈 관찰],
  [배선 오픈],
  [연마 불균일],
  [층 종점 확인],
  [2D X-ray 보이드율],
  [범프 불량],
  [투영 겹침],
  [3D CT],
)

#line(length: 100%, stroke: 0.4pt + rgb("#CCCCCC"))

== 7. 응용·심화(최신 이슈)

=== 7.1 EUV 시대의 계측: 확률적 결함과 CD-SEM 한계

- EUV(13.5 nm) 노광은 광자 수가 적어 확률적(stochastic) 결함(랜덤 브리지, 미싱 홀)이 생긴다. 발생률 10⁻⁶~10⁻⁹ 수준이라 CD-SEM 몇십 점 측정으로는 못 잡고, 대면적 e-beam 검사(수 mm² 이상)로 통계를 모아야 한다.
- 얇은 EUV 레지스트(20~30 nm)는 전자빔 수축·손상에 더 민감. 저전압(300 V 이하)·저도즈 CD-SEM, 그리고 OCD와 병행이 표준화된다.
- LER/LWR이 CD 자체보다 중요해진다. LWR 3σ 1 nm가 셀 트랜지스터 Vt 산포 수십 mV로 이어질 수 있다. 계측 자체의 노이즈(SEM 이미지 노이즈)를 LWR에서 분리하는 PSD(Power Spectral Density) 기반 분석이 필요하다.

=== 7.2 HAR(High Aspect Ratio) 구조 계측

- 3D NAND 채널 홀(종횡비 50~100 이상), DRAM 커패시터 홀(종횡비 수십)은 CD-SEM이 상부만 본다. 바닥 CD·보잉·틸트는 OCD(모델 기반), 저에너지 X선 산란(CD-SAXS, 연구 단계), 또는 파괴 단면에 의존한다.
- 인라인 단면 대체: 웨이퍼 한 장을 희생해 여러 위치 FIB 단면을 자동으로 찍는 "인라인 FIB" 샘플링이 신규 세대 램프업에 도입되고 있다.
- 틸트(tilt) 계측: 수 μm 깊이 홀이 0.1° 기울면 바닥이 수십 nm 이동. 상부·하부 오버레이 타깃 비교, 또는 e-beam 후방산란(BSE) 고전압 이미징으로 바닥 위치를 투시하는 기법이 검토된다.

=== 7.3 e-beam 검사의 확장과 VC(전압 대비)

- 멀티빔 e-beam 검사(수십~수백 빔 동시)로 처리량이 개선되어 EUV 층 전면 검사에 근접하고 있다.
- VC 검사는 매립 컨택의 전기 상태를 인라인에서 본다. 플로팅 컨택은 빔 전하가 빠지지 않아 밝거나(양 전하) 어둡게(음 전하) 보인다. 오픈/쇼트/누설 컨택을 EDS 두 달 전에 잡는다. DRAM SNC, BLC, 3D NAND 셀 컨택에 적용.
- 한계: 차징 조건에 따라 신호가 뒤집힐 수 있고, 하부 회로 연결 상태(접지 여부)에 따라 정상도 이상처럼 보인다. 레퍼런스 다이·레이아웃 정보를 함께 쓴다.

=== 7.4 3D DRAM·하이브리드 본딩 FA

- 3D DRAM(수직 적층 셀)은 3D NAND처럼 깊이 방향 위치 정보가 필요하다. 셀 트랜지스터가 수평 채널로 누워 있어 기존 단면 방향과 다른 시편 절단 계획이 필요하다.
- 하이브리드 본딩(Cu-Cu 직접 접합)은 범프가 없어 X-ray로 오픈을 볼 수 없다. 본딩 계면의 Cu 디싱·파티클·보이드는 본딩 전 AFM/검사와 본딩 후 SAT(고주파, 분해능 μm급 필요), IR 현미경, 그리고 단면 TEM에 의존한다. 접합 계면 μm 이하 보이드를 비파괴로 찾는 것이 미해결 과제다.

=== 7.5 데이터 기반 분석: 맵 매칭과 자동 분류

- 인라인 결함 맵, 계측 맵, PCM 맵, EDS 맵을 웨이퍼 좌표계로 정합해 공간 상관을 자동 계산하는 시스템이 표준이 되고 있다. 특정 결함 종류의 킬 비율을 매 로트 자동 갱신한다.
- FBM 패턴 자동 분류(CNN 기반), 리뷰 SEM 이미지 ADC, TEM 이미지 두께 자동 측정 등은 분석 처리량을 높이지만, 학습 데이터에 없는 신규 결함을 놓칠 수 있다. PE는 "미분류(unknown)" 버킷을 반드시 사람이 검토하도록 운영해야 한다.

=== 7.6 원자 수준 계측의 한계

- GOX 1.5 nm, 유전체 각 층 수 옹스트롬 시대에 TEM 두께 측정 불확도(0.1~0.2 nm)가 스펙의 10% 이상이다. 시편 두께·초점·정렬 조건을 표준화하고, 여러 위치 평균으로 통계를 만들어야 한다.
- 원자 프로브 토모그래피(APT, Atom Probe Tomography): 팁 형태 시편을 전계 증발시켜 원자 하나하나의 3D 위치와 질량을 얻는다. 도펀트의 3D 분포(10 nm 채널 안 B 원자 수 세기)가 가능하다. 시편 제작 난이도가 높고 처리량이 매우 낮아 연구·핵심 이슈에만 쓴다.

#callout("심화")[STEM-EELS 스펙트럼 이미징으로 HfO₂/SiO₂/Si 스택의 계면 SiOx 층을 0.3 nm 단위로 정량하는 것이 고유전율 게이트 스택 분석의 표준이 되었다. O K-edge ELNES의 형태가 Si-O 결합 vs Hf-O 결합에 따라 다르므로, 계면 층 두께뿐 아니라 화학 상태 분포까지 얻는다. 이것이 C-V EOT와 맞는지 확인하는 것이 PE와 분석팀의 공동 작업이다.  *\[면접\]* "SEM과 TEM의 차이를 설명하고 어떤 상황에 각각 쓰겟습니까?" 1분 답변. "SEM은 전자빔을 표면에 주사해 이차전자나 후방산란전자로 표면 형상을 보며 분해능은 1~3 nm 수준이고 시편 준비가 간단해 빠릅니다. TEM은 50~100 nm로 얇게 만든 시편을 전자가 투과하며 0.1 nm급으로 단면 내부 구조, 박막 두께, 계면, 격자까지 봅니다. 대신 FIB로 시편을 만들어야 해서 하루 이상 걸리고 시편이 파괴됩니다. 그래서 저는 SEM으로 단면 개관을 잡아 컨택 오픈이나 큰 보이드처럼 수십 nm 이상 결함을 먼저 확인하고, 게이트 산화막 두께나 계면층, 유전체 결정 상태처럼 nm 이하 정보가 필요할 때 TEM으로 갑니다. TEM에서는 EDX나 EELS로 조성까지 같이 봅니다."]

#line(length: 100%, stroke: 0.4pt + rgb("#CCCCCC"))

== 8. 셀프 체크 질문

=== 8.1 개념

+ 계측(metrology)과 검사(inspection)의 차이는 무엇인가?
- 답: 계측은 치수·두께 같은 수치를 재고 정밀도·정확도로 평가한다. 검사는 결함의 존재와 위치를 찾고 감도·포착률·뉴슨스율로 평가한다. 예: CD-SEM은 계측, BF 검사는 검사. 둘은 연결된다. 검사 결함 좌표를 리뷰 SEM으로 분류하고 킬 비율을 붙여야 수율 손실 예측이 된다.

+ CD-SEM과 OCD는 각각 무엇을 잘 보고 무엇을 못 보나?
- 답: CD-SEM은 표면 패턴을 직접 관찰해 국소 CD·LER을 0.2~0.5 nm 반복성으로 재지만 2D 정보만이고 레지스트 수축·차징이 있다. OCD는 산란 스펙트럼을 모델에 피팅해 CD·높이·측벽각·매립 두께를 비파괴로 빠르게 얻지만 모델이 틀리면 답도 틀리고 주기 패턴에만 쓴다. 신규 구조에서는 TEM으로 OCD 모델을 검증한다.

+ 파괴 분석과 비파괴 분석을 순서대로 쓰는 이유는?
- 답: 파괴 분석은 시편을 잃고 N=1이며 위치를 틀리면 결함을 놓친다. 비파괴(EMMI, OBIRCH, SAT, X-ray)로 위치를 μm까지 좁히면 FIB 한 번에 맞힐 확률이 높아진다. 비용·시간도 비파괴가 훨씬 적다. 원칙은 "넓고 빠른 것에서 좁고 느린 것으로".

+ EDX와 EELS의 차이는?
- 답: EDX는 특성 X선 에너지로 원소를 식별하며 중원소에 강하고 사용이 쉽다. 경원소(N, O, B) 감도가 낮고 피크 겹침이 있다. EELS는 투과 전자의 에너지 손실로 원소와 결합 상태(산화 정도)를 1 nm 이하 분해능으로 얻어 경원소와 계면 화학 분석에 강하다. 둘을 교차 확인하면 피크 겹침 오진을 피한다.

+ FBM에서 행 불량과 열 불량은 각각 어디를 의심하나?
- 답: 행 불량은 워드라인 방향 전체가 죽은 것이므로 워드라인 오픈·쇼트, 서브 워드라인 드라이버, 게이트 에치·컨택을 의심한다. 열 불량은 비트라인 오픈·쇼트, 비트라인 컨택, 센스앰프다. 논리 주소를 물리 주소로 변환한 뒤 판단해야 하며, 테스트 조건(전압·온도)에 따른 변화로 저항성인지 완전 오픈인지 분기한다.

=== 8.2 응용

+ 컨택 저항이 올랐다. 켈빈 구조와 체인 구조를 어떻게 함께 해석하나?
- 답: 켈빈은 컨택 하나의 저항을 정확히 재고, 체인은 수천 개의 합으로 오픈 확률을 본다. 켈빈 평균이 2배 올랐는데 체인은 정상이면 전체적으로 균일하게 저항이 오른 것(계면 잔류물, 배리어 두께)이다. 켈빈은 정상인데 체인이 튄다면 일부 컨택만 오픈·부분 오픈(에치 미개방, 파티클)이다. 전자는 세정·증착, 후자는 에치·결함을 본다.

+ 인라인 오버레이가 스펙 안인데 컨택 쇼트가 난다. 무엇을 의심하나?
- 답: 타깃-디바이스 오프셋을 의심한다. 오버레이 타깃은 스크라이브 라인에 있고 소자는 다이 중앙이어서 샷 내 고차 왜곡이 다를 수 있다. 검증은 e-beam VC 검사로 쇼트 컨택 좌표를 얻고 그 위치 FIB 단면에서 실제 정렬을 재는 것이다. 대책은 다이 내 디바이스 유사 타깃 추가와 고차 보정 모델 갱신이다.

+ EMMI에서 핫스팟이 보였다. 바로 FIB로 가도 되는가?
- 답: 안 된다. 정상 회로도 발광하므로 기준 다이를 같은 바이어스로 찍어 차이 이미지를 만들어야 한다. 또 금속성 쇼트는 EMMI에 안 잡히므로 OBIRCH로 교차 확인한다. 핫스팟이 불량 다이에만 있고 두 기법이 같은 위치를 가리키면 그때 좌표를 레이아웃에 정합하고 FIB 슬라이스 앤 뷰로 들어간다.

+ HBM 채널 오픈에서 비파괴 분석 순서를 설계하라.
- 답: OM 외관 → SAT로 박리·언더필 보이드 → 2D X-ray 신속 확인 → EOTPR로 불연속 지점 거리(어느 다이 레벨) → 3D X-ray CT를 그 레벨 범프에 집중 → 이상 범프 좌표 확정 후 단면(연마 또는 Xe-FIB) SEM/EDX로 크랙·IMC·비접촉 확인. 분석 전 열 이력(TCT, 리플로우 횟수)을 기록한다.

+ 리텐션 tail 비트의 온도 의존성이 왜 FA 목표 위치를 바꾸나?
- 답: 활성화 에너지가 0.6~1.0 eV급이면 접합 누설(SRH 생성)이라 셀 트랜지스터 접합·금속 오염을 본다. 온도 의존이 약하고 전압 의존이 강하면 GIDL 또는 유전체 터널링이라 게이트 에지·산화막·커패시터 유전체를 본다. 즉 FIB 절단면을 트랜지스터 쪽으로 잡을지 커패시터 쪽으로 잡을지가 전기 데이터에서 결정된다.

=== 8.3 심화

+ FIB 커튼 아티팩트를 진짜 보이드와 어떻게 구별하나?
- 답: 커튼은 밀도 차 재료 아래로 이어지는 세로 줄무늬로 밀링 방향을 따라 생긴다. 시편을 회전하거나 로킹 밀링으로 방향을 바꾸면 사라지거나 위치가 변한다. 진짜 보이드는 방향과 무관하게 같은 위치에 있고 STEM-HAADF에서 경계가 뚜렷하다. 기준 시편 동일 조건 분석과 반대 방향 재밀링을 절차로 둔다.

+ SIMS 도펀트 프로파일이 실제보다 깊게 나오는 이유와 대책은?
- 답: 1차 이온이 도펀트 원자를 앞으로 밀어 넣는 노크온과, 스퍼터 초기 과도 영역, 표면 거칠기 발달이 깊이 분해능을 악화시킨다. 매트릭스 효과로 농도도 왜곡된다. 대책은 저에너지(수백 eV) 1차 이온, 경사 입사, 표준 시편으로 RSF 보정, 그리고 SSRM 등 다른 방법과 교차 확인이다.

+ 차지 펌핑 전류 식을 쓰고 Dit 정량 절차를 설명하라.
- 답: `I_cp = q·f·A·D_it·ΔE`. 게이트에 축적↔반전 펄스를 주며 기판 전류를 재고, 주파수 f를 바꿔 I\_cp가 f에 비례하는지 확인해 기하 전류를 분리한다. 게이트 면적 A와 스캔 에너지 폭 ΔE(펄스 진폭·상승 시간에서 결정)를 넣어 Dit를 얻는다. 예: 1 MHz, 10⁻⁷ cm², ΔE 0.6 eV에서 1 pA면 Dit ≈ 10¹¹ cm⁻²eV⁻¹. HCI 전후 비교로 계면 손상을 정량한다.

+ 킬 비율(kill ratio)을 어떻게 구하고 어디에 쓰나?
- 답: 인라인 검사에서 결함 좌표를 얻고, 그 좌표를 포함하는 다이의 EDS 결과를 매칭한다. 결함 종류별로 "결함 있는 다이 중 불량 다이 비율"에서 배경 불량률을 빼면 킬 비율이다. 결함 밀도 × 킬 비율로 수율 손실 기여를 계산해 우선 개선 결함을 정하고, 검사 레시피 감도 기준을 킬러 중심으로 조정한다. 세대·층마다 갱신한다.

+ 하이브리드 본딩 계면의 미세 보이드를 비파괴로 찾기 어려운 이유와 접근은?
- 답: 범프가 없어 X-ray 밀도 대비가 거의 없고, 보이드가 μm 이하라 SAT 분해능(10 μm급)에도 못 미친다. 접근은 본딩 전 AFM/검사로 Cu 디싱·파티클을 관리하고, 본딩 후 고주파 SAT나 IR 투과 현미경으로 큰 이상을 걸러낸 뒤, 전기 테스트(데이지 체인 저항)로 후보를 좁히고 단면 TEM으로 확인하는 것이다. 근본적으로는 본딩 전 검사 강화가 답이다.

+ OCD 결과가 갑자기 튀었다. 구조 변화인지 모델 문제인지 어떻게 가르나?
- 답: 먼저 피팅 잔차(GOF)를 본다. 잔차가 커졌으면 모델이 현실을 못 따라간 것이다. 다음으로 상관이 높은 파라미터(CD와 높이, 하부 막 두께)가 반대 방향으로 함께 움직였는지 본다. 그러면 파라미터 교환일 가능성이 크다. 최종적으로 같은 위치 CD-SEM·엘립소, 필요하면 TEM으로 대조한다. 하부 막 공정이 바뀐 이력이 있으면 모델 광학 상수를 갱신한다.

+ 나노프로빙이 FIB/TEM 앞에 놓이는 이유는?
- 답: TEM은 한 점의 구조만 보여 주고 "그 구조가 전기적으로 문제인가"를 말하지 못한다. 나노프로빙은 FBM이 지목한 셀 트랜지스터·컨택에 직접 탐침을 대어 이웃과 I-V를 비교하므로, 불량이 그 소자에 있다는 마지막 전기 증거를 준다. 이 증거가 있어야 TEM에서 발견된 미세 구조 차이를 원인으로 연결할 수 있고, 반대로 나노프로빙이 정상이면 FIB 위치를 바꿔야 한다.

#line(length: 100%, stroke: 0.4pt + rgb("#CCCCCC"))

== 9. 한 페이지 요약

#table(
  columns: 2,
  align: left,
  table.header(
    [*항목*],
    [*핵심*],
  ),
  [분석 3계층],
  [인라인(무엇이 만들어지는가) → 전기(어떻게 동작하는가) → 물성 FA(무엇이 실제 있는가). 셋이 일치할 때만 근본 원인],
  [순서 원칙],
  [비파괴 → 파괴, 넓고 빠른 것 → 좁고 느린 것, 위치 좁힌 뒤 절단, 기준 시편 동반, N≥3 재현],
  [인라인 계측],
  [CD-SEM(0.2~0.5 nm 반복성, 수축·차징), OCD(3D 프로파일, 모델 의존), 오버레이(DBO 0.1~0.3 nm, 타깃-디바이스 오프셋), 엘립소(0.01 nm급, n 상관), XRR(밀도), Rs, 파티클],
  [인라인 검사],
  [BF(패턴 결함 20~30 nm), DF(파티클), e-beam(수 nm, VC로 매립 전기 결함), 리뷰 SEM+ADC, 킬 비율],
  [전기 분석],
  [I-V(Vt, Ioff, SS, GIDL), C-V(EOT, Dit, 도핑), 차지 펌핑(Dit 직접), 1/f·RTN(트랩), PCM 세트 해석, FBM 패턴, shmoo 경계, 온도·전압 가속(Ea 실측)],
  [위치 추적],
  [FBM 주소 → EMMI(접합 누설)/OBIRCH(금속 쇼트·고저항) 후면 → 나노프로빙(개별 소자) → FIB],
  [구조 FA],
  [FIB(단면, 라멜라, 커튼·재증착·Ga 주의) → SEM 개관 → TEM/STEM(0.1 nm, HAADF Z 대비, 두께·계면·격자)],
  [조성 FA],
  [STEM-EDX(중원소, 피크 겹침), EELS(경원소·결합, 1 nm), SIMS(도펀트 깊이, ppm~ppb, 노크온), XPS(표면 화학, 10 μm), Auger(표면 국소)],
  [도핑·응력·결정],
  [SSRM/SCM(2D 도핑 단면), AFM(거칠기·디싱), XRD(결정상·응력), Raman(Si 응력·결정성)],
  [패키지 FA],
  [OM → SAT(박리·보이드) → 2D X-ray → TDR/EOTPR(거리) → 3D X-ray CT(범프 레벨) → 단면 SEM/EDX(IMC, 크랙)],
  [DRAM 시퀀스],
  [리텐션 tail → FBM 밀도·온도 의존(Ea) → PCM 상관 → 인라인 상관 → 나노프로빙 → FIB/STEM(셀 Tr vs 캡 분기)],
  [NAND 시퀀스],
  [단별 Vt 이상 → P/E·리텐션 의존 → 해당 단 관통 단면 → STEM/EELS(ONO 두께·조성) → 플랜뷰],
  [HBM 시퀀스],
  [채널 오픈 → 루프백 → SAT → EOTPR → 3D CT → 단면(IMC·크랙·비접촉)],
  [오진 방지],
  [아티팩트 판별: 조건 바꿔 다시 찍어도 남는가, 기준 시편에는 없는가. Ga·Cu 피크, 커튼, 정상 발광, 수축, 노크온],
  [최신 이슈],
  [EUV 확률 결함(대면적 e-beam), HAR 계측(OCD·인라인 FIB), 멀티빔 VC, 하이브리드 본딩 계면 비파괴 공백, APT, 맵 정합 자동화],
)
